Repository: sohaanpat23/Ori-dependent-creep

# Orien-dep-creep: Orientation-Dependent Creep Life Evaluation

This repository contains a specialized **Physics-Informed Neural Network (PINN)** framework designed for evaluating and predicting the creep rupture life of single-crystal Nickel-based superalloys, with a specific focus on orientation dependency.

## 🚀 Overview
Predicting the creep life of superalloys is a critical challenge in aerospace and power generation. This project implements a machine learning approach that incorporates metallurgical physics into the neural network architecture to improve prediction accuracy across different crystallographic orientations and stress-temperature regimes.

File: output/baseline results/baseline_split_assignments.csv (part 2 of 2)
paper_id,spec_no,T_C,stress_MPa,t_rupture_h,theta_from_001_deg,theta_from_011_deg,Gamma_prime_size,L,G,SFE,Misfit,Schmid1_110,MultislipPropensity_110,y_log10,T_K,Inv_T_K,Log_Stress,cos_001,cos_011,RSS_110,Log_RSS_110,Unnamed: 22,orientation_zone,split,exact_condition_group_id,near_001_validation_flag,same_condition_group_size,left_orientation_distance,right_orientation_distance,local_orientation_span,orientation_balance_gap,interpolation_score
G.M. Han et al.,M,1040.0,165.0,63.0,47.013,27.869,0.45,0.36462,56.896,40.472,-0.252,0.368275,0.900666621,1.7993405494535817,1313.15,0.7615276244145756,2.2174839442139063,0.6818324036179986,0.8840186751144842,60.765375000000006,1.7836561823993646,,interior,train_cv,,False,,,,,,
G.M. Han et al.,N,1040.0,165.0,66.0,41.318,3.789,0.45,0.36462,56.896,40.472,-0.252,0.436644,0.981396744,1.8195439355418688,1313.15,0.7615276244145756,2.2174839442139063,0.7510567507943808,0.9978141735786068,72.04625999999999,1.8576114410345301,,near_011,train_cv,,False,,,,,,
G.M. Han et al.,O,1040.0,165.0,54.0,43.847,3.374,0.45,0.36462,56.896,40.472,-0.252,0.429865,0.960534121,1.7323937598229686,1313.15,0.7615276244145756,2.2174839442139063,0.721192216993741,0.9982666375220283,70.927725,1.8508160301179306,,near_011,internal_validation_20,19,False,22.0,2.562823833196503,2.234502181695064,4.797326014891567,0.3283216515014393,34.42808152782548
G.M. Han et al.,P,1040.0,165.0,65.0,39.884,20.181,0.45,0.36462,56.896,40.472,-0.252,0.447415,0.807994815,1.8129133566428555,1313.15,0.7615276244145756,2.2174839442139063,0.7673442484293178,0.9386074763748798,73.823475,1.8681944843411387,,interior,train_cv,,False,,,,,,
G.M. Han et al.,Q,1040.0,165.0,91.0,46.477,19.174,0.45,0.36462,56.896,40.472,-0.252,0.418268,0.95911473,1.9590413923210936,1313.15,0.7615276244145756,2.2174839442139063,0.6886457041592324,0.9445255079491454,69.01422,1.8389385839438903,,interior,train_cv,,False,,,,,,
G.M. Han et al.,R,1040.0,165.0,143.0,32.566,17.848,0.45,0.36462,56.896,40.472,-0.252,0.487497,0.839270806,2.155336037465062,1313.15,0.7615276244145756,2.2174839442139063,0.8427719616785531,0.95187295995175,80.437005,1.9054558916588114,,interior,internal_validation_20,19,True,22.0,3.4427361211687435,7.680886211889874,11.123622333058616,4.23815009072113,33.48420713907377
G.M. Han et al.,T,1040.0,165.0,131.0,44.149,1.16,0.45,0.36462,56.896,40.472,-0.252,0.417987,0.981427652,2.1172712956557644,1313.15,0.7615276244145756,2.2174839442139063,0.7175308827110821,0.99979506040039,68.967855,1.83864671901272,,near_011,internal_validation_20,19,False,22.0,2.234502181695064,1.4386802980509596,3.6731824797460235,0.7958218836441042,34.01059916287398
G.M. Han et al.,[001],1040.0,165.0,135.0,0.0,45.0,0.45,0.36462,56.896,40.472,-0.252,0.408248,1.0,2.130333768495006,1313.15,0.7615276244145756,2.2174839442139063,1.0,0.7071067811865476,67.36092,1.8284080100265523,,near_001,train_cv,,False,,,,,,
G.M. Han et al.,[011],1040.0,165.0,131.0,45.0,0.0,0.45,0.36462,56.896,40.472,-0.252,0.408248,1.0,2.1172712956557644,1313.15,0.7615276244145756,2.2174839442139063,0.7071067811865476,1.0,67.36092,1.8284080100265523,,near_011,train_cv,,False,,,,,,
G.M. Han et al.,[111],1040.0,165.0,185.0,54.736,35.264,0.45,0.36462,56.896,40.472,-0.252,0.272172,1.0,2.2671717284030137,1313.15,0.7615276244145756,2.2174839442139063,0.5773447159812638,0.8165005076106897,44.90838,1.6523273888469412,,near_111,train_cv,,False,,,,,,
Wang et al.,SC 1,900.0,445.0,234.5,0.0,45.0,0.45,0.36404,60.373,26.503,-0.748,0.408248,1.0,2.370142847051102,1173.15,0.8524059156970548,2.6483600109809315,1.0,0.7071067811865476,181.67036,2.2592840767935773,,near_001,train_cv,,False,,,,,,
Wang et al.,SC 2,900.0,445.0,34.8,45.0,0.0,0.45,0.36404,60.373,26.503,-0.748,0.408248,1.0,1.541579243946581,1173.15,0.8524059156970548,2.6483600109809315,0.7071067811865476,1.0,181.67036,2.2592840767935773,,near_011,train_cv,,False,,,,,,
Wang et al.,SC 3,900.0,445.0,127.1,54.736,35.264,0.45,0.36404,60.373,26.503,-0.748,0.272172,1.0,2.104145550554008,1173.15,0.8524059156970548,2.6483600109809315,0.5773447159812638,0.8165005076106897,121.11654000000001,2.0832034556139667,,near_111,train_cv,,False,,,,,,
Wang et al.,SC 4,1100.0,100.0,395.7,0.0,45.0,0.45,0.36588,53.272,38.227,-0.493,0.408248,1.0,2.597366050266028,1373.15,0.7282525579871099,2.0,1.0,0.7071067811865476,40.8248,1.610924065812646,,near_001,train_cv,,False,,,,,,
Wang et al.,SC 5,1100.0,100.0,116.3,45.0,0.0,0.45,0.36588,53.272,38.227,-0.493,0.408248,1.0,2.0655797147284485,1373.15,0.7282525579871099,2.0,0.7071067811865476,1.0,40.8248,1.610924065812646,,near_011,train_cv,,False,,,,,,
Wang et al.,SC 6,1100.0,100.0,522.6,54.736,35.264,0.45,0.36588,53.272,38.227,-0.493,0.272172,1.0,2.718169405391307,1373.15,0.7282525579871099,2.0,0.5773447159812638,0.8165005076106897,27.217200000000002,1.434843444633035,,near_111,train_cv,,False,,,,,,
CMSX4_Table1_Lukas,I- CMSX-4,850.0,500.0,79.9,45.0,0.0,0.45,0.36355,62.358,27.775,-0.673,0.408248,1.0,1.9025467793139914,1123.15,0.8903530249744023,2.6989700043360187,0.7071067811865476,1.0,204.124,2.309894070148665,,near_011,train_cv,,False,,,,,,
CMSX4_Table1_Lukas,R,980.0,350.0,27.8,54.7356,35.2644,0.45,0.36434,59.283,33.255,-0.553,0.272166,1.0,1.4440447959180762,1253.15,0.7979890675497745,2.5440680443502757,0.577350416216075,0.8164964769643069,95.25810000000001,1.9789019149065732,,near_111,train_cv,,False,,,,,,
Lukas et al,Fig2a_CM186LC_1,850.0,501.0,65.0,45.0,0.0,0.4,0.36329,63.262,29.363,-0.715,0.408248,1.0,1.8129133566428555,1123.15,0.8903530249744023,2.699837725867246,0.7071067811865476,1.0,204.532248,2.3107617916798917,,near_011,train_cv,,False,,,,,,
Lukas et al,Fig2a_CM186LC_2,850.0,401.0,568.0,45.0,0.0,0.4,0.36329,63.262,29.363,-0.715,0.408248,1.0,2.754348335711019,1123.15,0.8903530249744023,2.603144372620182,0.7071067811865476,1.0,163.707448,2.2140684384328284,,near_011,train_cv,,False,,,,,,
Lukas et al,Fig2a_CM186LC_3,850.0,349.0,1864.0,45.0,0.0,0.4,0.36329,63.262,29.363,-0.715,0.408248,1.0,3.2704459080179626,1123.15,0.8903530249744023,2.5428254269591797,0.7071067811865476,1.0,142.478552,2.153749492771826,,near_011,train_cv,,False,,,,,,
Lukas et al,Fig2a_CMSX4_1,850.0,552.0,51.0,45.0,0.0,0.5,0.36355,62.358,27.775,-0.673,0.408248,1.0,1.7075701760979363,1123.15,0.8903530249744023,2.741939077729199,0.7071067811865476,1.0,225.352896,2.352863143541845,,near_011,train_cv,,False,,,,,,
Lukas et al,Fig2a_CMSX4_2,850.0,501.0,198.0,45.0,0.0,0.5,0.36355,62.358,27.775,-0.673,0.408248,1.0,2.296665190261531,1123.15,0.8903530249744023,2.699837725867246,0.7071067811865476,1.0,204.532248,2.3107617916798917,,near_011,train_cv,,False,,,,,,
Lukas et al,Fig2a_CMSX4_3,850.0,451.0,667.0,45.0,0.0,0.5,0.36355,62.358,27.775,-0.673,0.408248,1.0,2.824125833916549,1123.15,0.8903530249744023,2.6541765418779604,0.7071067811865476,1.0,184.119848,2.2651006076906066,,near_011,train_cv,,False,,,,,,
Lukas et al,Fig2a_CMSX4_4,850.0,400.0,1636.0,45.0,0.0,0.5,0.36355,62.358,27.775,-0.673,0.408248,1.0,3.2137832993353044,1123.15,0.8903530249744023,2.6020599913279625,0.7071067811865476,1.0,163.2992,2.2129840571406083,,near_011,train_cv,,False,,,,,,
Lukas et al,Fig2a_CMSX4_5,850.0,379.0,2350.0,45.0,0.0,0.5,0.36355,62.358,27.775,-0.673,0.408248,1.0,3.3710678622717363,1123.15,0.8903530249744023,2.578639209968072,0.7071067811865476,1.0,154.725992,2.1895632757807184,,near_011,train_cv,,False,,,,,,
Lukas et al,Fig2b_CM186LC_2,850.0,651.0,32.0,54.7356,35.2644,0.4,0.36329,63.262,29.363,-0.715,0.272166,1.0,1.505149978319906,1123.15,0.8903530249744023,2.813580988568192,0.577350416216075,0.8164964769643069,177.180066,2.2484148591244897,,near_111,train_cv,,False,,,,,,
Lukas et al,Fig2b_CM186LC_3,850.0,553.0,203.0,54.7356,35.2644,0.4,0.36329,63.262,29.363,-0.715,0.272166,1.0,2.307496037913213,1123.15,0.8903530249744023,2.7427251313046983,0.577350416216075,0.8164964769643069,150.507798,2.177559001860996,,near_111,train_cv,,False,,,,,,
Lukas et al,Fig2b_CM186LC_4,850.0,503.0,492.0,54.7356,35.2644,0.4,0.36329,63.262,29.363,-0.715,0.272166,1.0,2.69196510276736,1123.15,0.8903530249744023,2.7015679850559273,0.577350416216075,0.8164964769643069,136.89949800000002,2.136401855612225,,near_111,train_cv,,False,,,,,,
Lukas et al,Fig2b_CM186LC_5,850.0,455.0,1140.0,54.7356,35.2644,0.4,0.36329,63.262,29.363,-0.715,0.272166,1.0,3.0569048513364727,1123.15,0.8903530249744023,2.6580113966571126,0.577350416216075,0.8164964769643069,123.83553,2.09284526721341,,near_111,train_cv,,False,,,,,,
Lukas et al,Fig2b_CM186LC_6,850.0,405.0,3097.0,54.7356,35.2644,0.4,0.36329,63.262,29.363,-0.715,0.272166,1.0,3.490941205356787,1123.15,0.8903530249744023,2.6074550232146687,0.577350416216075,0.8164964769643069,110.22723,2.0422888937709662,,near_111,train_cv,,False,,,,,,
Lukas et al,Fig2b_CMSX4_1,850.0,602.0,54.0,54.7356,35.2644,0.5,0.36355,62.358,27.775,-0.673,0.272166,1.0,1.7323937598229686,1123.15,0.8903530249744023,2.7795964912578244,0.577350416216075,0.8164964769643069,163.84393200000002,2.2144303618141223,,near_111,train_cv,,False,,,,,,
Lukas et al,Fig2b_CMSX4_2,850.0,601.0,73.0,54.7356,35.2644,0.5,0.36355,62.358,27.775,-0.673,0.272166,1.0,1.863322860120456,1123.15,0.8903530249744023,2.7788744720027396,0.577350416216075,0.8164964769643069,163.57176600000003,2.213708342559037,,near_111,train_cv,,False,,,,,,
Lukas et al,Fig2b_CMSX4_3,850.0,601.0,82.0,54.7356,35.2644,0.5,0.36355,62.358,27.775,-0.673,0.272166,1.0,1.9138138523837167,1123.15,0.8903530249744023,2.7788744720027396,0.577350416216075,0.8164964769643069,163.57176600000003,2.213708342559037,,near_111,train_cv,,False,,,,,,
Lukas et al,Fig2b_CMSX4_4,850.0,503.0,602.0,54.7356,35.2644,0.5,0.36355,62.358,27.775,-0.673,0.272166,1.0,2.7795964912578244,1123.15,0.8903530249744023,2.7015679850559273,0.577350416216075,0.8164964769643069,136.89949800000002,2.136401855612225,,near_111,train_cv,,False,,,,,,
Lukas et al,Fig2b_CMSX4_5,850.0,479.0,754.0,54.7356,35.2644,0.5,0.36355,62.358,27.775,-0.673,0.272166,1.0,2.877371345869774,1123.15,0.8903530249744023,2.680335513414563,0.577350416216075,0.8164964769643069,130.367514,2.1151693839708607,,near_111,train_cv,,False,,,,,,
Lukas et al,Fig2b_CMSX4_6,850.0,454.0,3008.0,54.7356,35.2644,0.5,0.36355,62.358,27.775,-0.673,0.272166,1.0,3.4782778319196046,1123.15,0.8903530249744023,2.6570558528571038,0.577350416216075,0.8164964769643069,123.563364,2.0918897234134013,,near_111,train_cv,,False,,,,,,
Lukas et al,Fig2b_CMSX4_7,850.0,455.0,4137.0,54.7356,35.2644,0.5,0.36355,62.358,27.775,-0.673,0.272166,1.0,3.616685520895512,1123.15,0.8903530249744023,2.6580113966571126,0.577350416216075,0.8164964769643069,123.83553,2.09284526721341,,near_111,train_cv,,False,,,,,,
leng et al,A,800.0,760.0,175.0,1.5,44.2,0.45,0.36334,64.982,23.772,-0.9,0.416986,0.999388469,2.2430380486862944,1073.15,0.9318361831989935,2.8808135922807914,0.9996573249755573,0.7169106076504828,316.90936,2.5009350663796965,,near_001,train_cv,,False,,,,,,
leng et al,B,800.0,760.0,125.0,7.8,40.4,0.45,0.36334,64.982,23.772,-0.9,0.443771,0.983374308,2.0969100130080562,1073.15,0.9318361831989935,2.8808135922807914,0.9907478404714436,0.7615383075367368,337.26596,2.527972510385238,,interior,internal_validation_20,43,True,3.0,7.357309290766566,9.2097774131626,16.567086703929167,1.8524681223960338,14.884864703423277
leng et al,C,800.0,760.0,85.0,14.7,46.5,0.45,0.36334,64.982,23.772,-0.9,0.482763,0.997334096,1.9294189257142926,1073.15,0.9318361831989935,2.8808135922807914,0.9672677527758768,0.6883545756937539,366.89988,2.5645475697135756,,interior,train_cv,,False,,,,,,
leng et al,D,1100.0,137.0,200.0,1.5,44.2,0.45,0.36611,54.119,39.056,-0.599,0.416986,0.999388469,2.3010299956639813,1373.15,0.7282525579871099,2.1367205671564067,0.9996573249755573,0.7169106076504828,57.127082,1.756842041255312,,near_001,train_cv,,False,,,,,,
leng et al,E,1100.0,137.0,225.0,7.8,40.4,0.45,0.36611,54.119,39.056,-0.599,0.443771,0.983374308,2.3521825181113627,1373.15,0.7282525579871099,2.1367205671564067,0.9907478404714436,0.7615383075367368,60.796627,1.7838794852608535,,interior,internal_validation_20,44,True,3.0,7.357309290766566,9.2097774131626,16.567086703929167,1.8524681223960338,14.884864703423277
leng et al,F,1100.0,137.0,190.0,14.7,46.5,0.45,0.36611,54.119,39.056,-0.599,0.482763,0.997334096,2.278753600952829,1373.15,0.7282525579871099,2.1367205671564067,0.9672677527758768,0.6883545756937539,66.138531,1.820454544589191,,interior,train_cv,,False,,,,,,
